Repository: Dr-XAS/xraylarch-web

## Larch:  Data Analysis Tools for X-ray Spectroscopy and More
Larch is an open-source library and set of applications for
visualizing, processing, and analyzing X-ray absorption and
fluorescence spectroscopy data from synchrotron beamlines.  While its
origins and emphasis are in X-ray absorption fine-structure
spectroscopy (XAS), including X-ray absorption near-edge spectroscopy
(XANES) and extended X-ray absorption fine-structure spectroscopy
(EXAFS), it also supports visualization and analysis tools for several
related X-ray measurement modes.  These include X-ray fluorescence
(XRF) spectra and XRF and X-ray diffraction (XRD) images as collected
at scanning X-ray microprobe beamlines.

Larch is written in Python, and makes heavy use of the excellent
scientific Python libraries.  It can be used as a Python library, or
through one of several Graphical User Interfaces, including Larix, and
others listed in the table below.

Larch is distributed under the MIT licence.  It has been under active
and open development for more than a decade, and is built on XAFS
analysis tools that go back to the 1990s.  Development is done
primarily at the University of Chicago, with support from the US
National Science Foundation, and the US Departmen of Energy.

The best citable reference for Larch is https://doi.org/10.1088/1742-6596/430/1/012007

# Ninth agent-interface run, October 5, 2026

All ten arms passed their project-state checks. All ten command transcripts replayed
onto fresh projects and reproduced the final summary and effective parameters within
the comparison tolerances. No API request failed and no command was rejected.

The strict answer grade is nine of ten. CLI T1 correctly described the 300 K scan's
differences, but supplied an alignment correction and k endpoints instead of the
E0 difference or energy endpoints named in the published rubric. Its answer contains
no identified false statement. We kept the omission as a failure without changing
the rubric, editing the answer, or rerunning the arm.

| Arm | State | Answer | Requests | Response bytes | Wall seconds |
|---|---|---|---:|---:|---:|
| CLI T1 | pass | fail | 9 | 28,074 | 33.8 |
| HTTP T1 | pass | pass | 5 | 15,546 | 31.9 |
| CLI T2 | pass | pass | 17 | 53,555 | 48.2 |
| HTTP T2 | pass | pass | 10 | 32,658 | 39.0 |
| CLI T3 | pass | pass | 26 | 65,716 | 41.4 |
| HTTP T3 | pass | pass | 16 | 52,183 | 64.1 |
| CLI T4 | pass | pass | 7 | 23,150 | 29.0 |
| HTTP T4 | pass | pass | 5 | 18,552 | 24.8 |
| CLI T5 | pass | pass | 20 | 51,382 | 45.3 |
| HTTP T5 | pass | pass | 16 | 47,090 | 55.1 |

Both T2 arms unlinked, aligned and merged all three foils, reporting the original
edge-step spread of 0.439816. Both T3 arms saved kmax 18 and distinguished the
uncorrected 2.27 Å peak from a fitted bond distance. They again performed FEFF fits
beyond the requested transform change. Both T4 arms merged all three as μ without
truncation or alignment and reported the actual endpoint, 10134.32 eV. Both T5 arms
fitted 2.5489 Å and used energy-offset sensitivity to support a practical ±0.02 Å
estimate rather than treating the formal standard error as absolute accuracy.

## Protocol and limits

Code revision: `2569bd0d9`, branch `fix/flaky-frontend-tests`. The relevant agent
regression set passed 133 tests before capture.

Each arm used a fresh Codex subagent with no conversation fork, an isolated backend
and data root, and a new five-group example project. Its task-specific context was
only the task prompt, operating guide, connection and interface restrictions. CLI
arms used `larchctl`; HTTP arms used direct HTTP. Agents could recover from errors,
but could not inspect source, tests, other arms, grading rules or prior results.
They wrote `started.json` before API use and `answer.md` as their last action.

The model and agent protocol differ from run eight's Claude CLI setup. The
collaboration tool did not expose an exact model identifier, token totals or cost;
none are inferred. This is a new baseline, not a controlled model comparison.
Wall time includes the arm's work after its start marker and at most the capture
polling delay before its finish stamp. Setup, final snapshots and verification
requests are excluded from request and byte totals.

Replay reproduces successful project commands. It does not rerun read-only FEFF
calculations or fits, and the final-state comparison does not compare arrays.
`evidence.jsonl` retains the fit request bodies and replies for answer review.
Backend data roots remain local; captured connection URLs are historical, and the
capture script stopped its backend processes after verification.

## Saved artifacts

Each arm directory holds its original prompt, operating guide, answer, command
transcript, request meter, API evidence, final `run.json`, replay snapshot and check
reports.

File: docs/agent-runs/2026-10-05/http-t2/answer.md
Aligned to 10 K and merged all three scans with equal weights in μ(E). Applied shifts were 0.000 eV (10 K), −0.018 eV (50 K), and −2.959 eV (300 K). I removed their shared-reference links so they could move independently.

Original edge steps, recorded before alignment:

| Scan | Edge step |
|---|---:|
| 10 K | 2.29875 |
| 50 K | 2.28956 |
| 300 K | 2.72938 |

The maximum–minimum spread is **0.43982**, or **18.03% of the three-scan mean**. Relative to 10 K, 50 K is 0.40% lower and 300 K is 18.73% higher. Alignment pins E0, so the current 300 K edge step changed slightly to 2.71709; the comparison above uses the originals.

The saved merge, “Cu foil · aligned 10 K + 50 K + 300 K · mu merge,” includes all three parents with none excluded and no processing errors. It contains 460 points over 8786.204–10134.320 eV; the shorter 300 K scan limits its range. Its edge step is 2.43329. Reference channels were not merged. This is an average across temperatures, not a spectrum at a single temperature.

File: docs/agent-runs/2026-10-05/http-t3/answer.md
Saved the 10 K scan’s Fourier-transform range as **k = 3–18 Å⁻¹**, down from 3–24 Å⁻¹. The backend confirms an effective kmax of 18, with no processing errors or warnings. Other scans were unchanged.

The cutoff follows the scan’s signal-to-noise ratios: 6.7 at k = 15–17, 2.8 at 17–19, then 1.1 at 19–21 and below 1 thereafter. Larch’s more conservative recommendation was 14.6 Å⁻¹; 18 retains the remaining measurable signal while excluding the noise-dominated tail.

**The first Cu–Cu shell is approximately 2.55 Å away.** The uncorrected Fourier-magnitude peak is at **2.27 Å**; that peak position is not a bond length.

A phase-corrected FEFF first-shell fit using FCC copper (AMCSD 11145, 12 Cu neighbors) gives **2.5490 Å**, with formal statistical uncertainty **0.0015 Å**. The fit used k = 3–18 Å⁻¹, k² weighting, a Hanning window with dk = 1, and R = 1.5–3 Å. Its R-factor is 0.00181, with four variables and 15.3 independent points; no bound or fit concerns were reported.

The distance stays within 2.5489–2.5492 Å when kmax changes between 14, 16, and 18. Energy-offset assumptions matter more: fixing ΔE₀ at 3 or 9 eV gives 2.5356 or 2.5586 Å, respectively, with worse fits than the best-fit ΔE₀ = 6.51 eV. Thus **about 2.55 Å** is the defensible result; the formal error excludes model and energy-offset systematics. The reference structure has no stated measurement temperature, and its distance was allowed to adjust to the 10 K data. Fit calculations were diagnostic; the saved change is the transform range.
